Repository: eerisman/polymer-pyrolysis-search

## Polymer Pyrolysis Search

## Description
An app to search pyrolysis GC/MS data and identify polymer(s) contained therein.

## Usage
To use the NIST Pyrolysis Polymer Search, simply double click "run-NPPS.bat".  Once in the app select retention index calibration file and click "Create RI calibration" button then load query pyrogram, and click "Run AMDIS" button and when finished click "Polymer Search" button .  The APP will call NIST AMDIS in the background after both the "Create RI calibration" and the "Run AMDIS" buttons.  You can change the search parameters and click "Polymer Search" and it will not call AMDIS again.  A *.MSPEC file (combined file of all individual spectra AMDIS extracted from the data file in the ./NIST_PPS/data/ folder) and *.csv files of results (raw pyrolyzate hitlist, sorted pyrolyzate hitlist, and polymer list) are written to the `./NIST_PPS/results/` folder.  Search results are written to unique subfolders and files specifying the parameters used (including a `search_parameters.txt` summary file) so results won't be overwritten and runs can easily be repeated.  Data files (RI or polymer pyrolysis) cannot have spaces in the name as AMDIS called not run.

## Roadmap
-Polymer library increased in size (pyrolysis and reactive pyrolysis)
-possible modification of retention index handling

File: NIST_PPS/results/peaksresults.csv
"name","mf","idx","formula","mw","qindx","dri","tol","mfp","modmf","ri","rt"
"2-Ethylhexane",919.36,131,"C8H18","114",28,10.2,7.7,16.2,903.16,770.4,1.6475
"2-Ethyl-1-hexene",927.98,132,"C8H16","112",30,0.1,7.77,0,927.98,777.4,1.7441
"Octane",875.31,66,"C8H18","114",33,17.3,7.83,60.51,814.79,782.7,1.8188
"1-Octene",724.4,67,"C8H16","112",34,3.3,7.88,0,724.4,788.1,1.8941
"2,4-Dimethyl-1-heptene",952.89,21,"C9H18","126",38,27,8.04,117.83,835.06,804.4,2.12
"3-Methyl-5-methyleneheptane",926.59,133,"C9H18","126",39,30.9,8.09,141.09,785.49,808.5,2.178
"1-Nonene",886.82,65,"C9H18","126",58,6.4,8.94,0,886.82,893.9,3.3671
"Nonane",896.11,64,"C9H20","128",61,0.2,9,0,896.11,900.2,3.455
"1-Decene",916.29,63,"C10H20","140",79,27.9,9.61,95.1,821.19,961.4,4.3075
"Decane",883.19,62,"C10H22","142",80,32,9.68,115.29,767.9,968,4.3995
"C11H22",733.14,157,"C11H22","154",89,8.3,10.06,0,733.14,1006.5,4.91
"C11H24",815.34,156,"C11H24","156",95,4.1,10.49,0,815.34,1048.7,5.3312
"Undecane",903.89,60,"C11H24","156",95,51.3,10.49,194.59,709.3,1048.7,5.3312
"2,4,6-Trimethyl-1-nonene (isomer 1)",818.44,19,"C12H24","168",98,9.8,10.64,0,818.44,1064,5.4846
"2,4,6-Trimethyl-1-nonene (isomer 2)",834.01,158,"C12H24","168",99,7.9,10.7,0,834.01,1070.2,5.5465
"1-Undecene",940.21,61,"C11H22","154",108,47.2,11.37,157.51,782.7,1137.3,6.1531
"2,4-Diethyl-6-methyl-1-octene",772.84,153,"C13H26","182",110,9.6,11.55,0,772.84,1155,6.2997
"1-Dodecene",772.52,59,"C12H24","168",114,10.5,11.8,0,772.52,1179.8,6.5056
"Dodecane",811.99,58,"C12H26","170",118,7.2,12.07,0,811.99,1207.2,6.7269
"1,12-Tridecadiene",838.44,46,"C13H24","180",123,45.1,12.37,132.31,706.13,1236.9,6.9455
"1-Tridecene",945.98,57,"C13H26","182",125,43.5,12.47,124.43,821.54,1246.9,7.0189
"2,4,6,8-Tetramethyl-1-undecene (isomer 1)",863.32,18,"C15H30","210",133,4,12.95,0,863.32,1295.4,7.3761
"2,4,6,8-Tetramethyl-1-undecene (isomer 2)",843.13,17,"C15H30","210",133,12.6,12.95,0,843.13,1295.4,7.3761
"Tridecane",832.16,56,"C13H28","184",135,16.3,13.16,11.92,820.24,1316.3,7.5207
"2,4,6,8-Tetramethyl-1-undecene (isomer 3)",777.49,16,"C15H30","210",137,20,13.37,24.82,752.68,1336.6,7.658
"1-Tetradecene",940.13,55,"C14H28","196",141,27.1,13.63,49.38,890.75,1363.5,7.8406
"Tetradecane",914.58,54,"C14H30","198",142,26.6,13.73,46.84,867.74,1373.4,7.908
"2,4,6-Triethyl-1-decene (isomer 1)",816.24,152,"C16H32","224",146,6,14.04,0,816.24,1403.8,8.1119
"2,4,6-Triethyl-1-decene (isomer 2)",764.38,148,"C16H32","224",148,10.7,14.24,0,764.38,1424.2,8.2412
"2,4,6-Triethyl-8-methyl-1-decene",804.53,151,"C17H34","238",149,19.1,14.38,16.43,788.1,1437.7,8.3265
"2,4,6,8,10-Pentamethyl-1-tridecene (isomer)",908.04,15,"C18H36","252",151,57.3,14.57,146.57,761.47,1457.5,8.4518
"1,14-Pentadecadiene",909.92,45,"C15H28","208",152,8.2,14.74,0,909.92,1474.5,8.5591
"1-Pentadecene",942.79,53,"C15H30","210",153,6.2,14.85,0,942.79,1484.5,8.6224
"2,4,6,8-Tetraethyl-1,8-nonadiene",733.86,150,"C17H32","236",154,19.2,14.92,14.35,719.51,1491.8,8.6691
"Pentadecane",815.96,52,"C15H32","212",155,5.9,14.94,0,815.96,1494.1,8.6831
"2,4,6,8,10,12-Hexamethyl-1,12-tridecadiene (isomer)",851.96,14,"C19H36","264",159,60.4,15.25,148.06,703.9,1524.8,8.8684
"1,15-Hexadecadiene",887.78,44,"C16H30","222",168,15.6,15.99,0,887.78,1598.6,9.3076
"Hexadecane",754.95,50,"C16H34","226",169,1.2,16.01,0,754.95,1601.2,9.3229
"1-Hexadecene",937.55,51,"C16H32","224",170,18.4,16.09,7.17,930.38,1609.1,9.3676
"2,4,6,8-Tetraethyl-1-dodecene (isomer1)",870.05,149,"C20H40","280",179,5.3,16.82,0,870.05,1681.5,9.7768
"2,4,6,8-Tetraethyl-1-dodecene (isomer 2)",867.2,147,"C20H40","280",179,22.3,16.82,16.31,850.89,1681.5,9.7768
"2,4,6,8,10,12-Hexamethyl-1-pentadecene (isomer 1)",903.23,13,"C21H42","294",182,20.5,17.06,10.07,893.17,1706.4,9.9181
"2,4,6,8-Tetraethyl-10-methyl-1-dodecene",895.39,146,"C21H42","294",183,15.1,17.17,0,895.39,1716.7,9.9708
"1,16-Heptadecadiene",798.49,43,"C17H32","236",184,42.5,17.26,73.13,725.36,1725.8,10.0194
"1-Heptadecene",930.16,42,"C17H34","238",186,45,17.36,79.62,850.54,1735.8,10.0728
"1-Octadecene",939.36,39,"C18H36","252",186,55.2,17.36,109,830.36,1735.8,10.0728
"Octadecane",886.28,38,"C18H38","254",187,54.5,17.45,106.12,780.16,1745.5,10.1247
"Heptadecane",855.78,41,"C17H36","240",187,45.5,17.45,80.34,775.44,1745.5,10.1247
"2,4,6,8,10,12-Hexamethyl-1-pentadecene (isomer 2)",929.04,12,"C21H42","294",188,5.9,17.5,0,929.04,1750.3,10.1507
"2,4,6,8,10-Pentaethyl-1,10-undecadiene",773.73,145,"C21H40","292",189,15.2,17.64,0,773.73,1764.5,10.2267
"2,4,6,8,10,12,14-Heptamethyl-1,14-pentadecadiene (isomer)",935.62,11,"C22H42","306",191,1.2,17.99,0,935.62,1799.4,10.414
"1,17-Octadecadiene",720.44,40,"C18H34","250",191,15.7,17.99,0,720.44,1799.4,10.414
"1,18-Nonadecadiene",790.23,37,"C19H36","264",195,29.6,18.55,29.81,760.43,1854.5,10.6959
"1-Nonadecene",934.74,36,"C19H38","266",196,27.1,18.64,22.69,912.05,1864.1,10.7446
"Nonadecane",901.84,35,"C19H40","268",197,26.6,18.73,20.99,880.85,1873.4,10.7926
"2,4,6,8,10-Pentaethyl-1-tetradecene",958.47,144,"C24H48","336",207,17.8,19.72,0,958.47,1971.9,11.2791
"1-Eicosene",912.19,33,"C20H40","280",210,3.1,19.94,0,912.19,1994.4,11.3891
"Eicosane",819.97,32,"C20H42","282",213,3.3,20.03,0,819.97,2003.3,11.4318
"2,4,6,8,10,12,14,16-Octamethyl-1,16-heptadecadiene (isomer)",942.66,10,"C25H48","348",217,34.1,20.45,33.39,909.27,2044.7,11.6244
"2,4,6,8,10,12-Hexaethyl-1,12-tridecadiene",928.62,143,"C25H48","348",218,41.5,20.59,50.78,877.84,2059,11.691
"1,20-Heneicosadiene",910.85,31,"C21H40","292",222,32.2,21.17,26.04,884.81,2117.3,11.9596
"1,21-Docosadiene",907.61,29,"C22H42","306",222,68.1,21.17,110.82,796.79,2117.3,11.9596
"1-Heneicosene",953.19,30,"C21H42","294",223,34.9,21.26,32.06,921.13,2126.4,12.0003
"Heneicosane",905.53,23,"C21H44","296",224,35.8,21.36,33.81,871.72,2135.8,12.0423
"Docosane",917.58,27,"C22H46","310",224,64.2,21.36,100.29,817.28,2135.8,12.0423
"1-Docosene",738.22,28,"C22H44","308",225,29.4,21.62,17.99,720.24,2162.2,12.1603
"2,4,6,8,10,12-Hexaethyl-1-hexadecene",824.67,142,"C28H56","392",227,14.1,22.02,0,824.67,2201.6,12.3362
"2,4,6,8,10,12,14,16,18-Nonamethyl-1,18-nonadecadiene (isomer)",824.17,9,"C28H54","390",231,1.4,22.24,0,824.17,2224.1,12.4329
"1,22-Tricosadiene",809.62,26,"C23H44","320",234,34.8,22.51,27.3,782.31,2250.9,12.5508
"1-Tricosene",930.29,25,"C23H46","322",235,30.7,22.61,17.89,912.4,2261.1,12.5915
"Tricosane",889.07,24,"C23H48","324",236,31.3,22.69,18.98,870.09,2268.7,12.6241
"2,4,6,8,10,12,14-Heptaethyl-1,14-pentadecadiene",889.53,141,"C29H56","404",238,7.8,22.9,0,889.53,2289.6,12.7134
"2,4,6,8,10,12,14,16-Octaethyl-1,16-heptadecadiene",876.56,139,"C33H64","460",254,88.4,24.56,130,746.56,2455.6,13.3919
"2,4,6,8,10,12,14,16,18,20-Decamethyl-1,20-henicosadiene (isomer)",907.65,8,"C31H60","432",255,58.3,24.93,66.95,840.7,2492.6,13.5393
"2,4,6,8,10,12,14-Heptaethyl-1-octadecene",806.65,140,"C32H64","448",257,46.1,25.22,41.41,765.24,2521.5,13.6506
"2,4,6,8,10,12,14,16,18,20,22-Undecamethyl-1,22-tricosadiene (isomer)",931.31,7,"C34H66","474",264,18.5,26.27,0,931.31,2627.2,14.0511
"5,7,9,11,13,15,17-Heptaethyl-3,19-dimethylenehenicosane",907.42,138,"C37H72","516",275,12.3,27.93,0,907.42,2792.7,14.6516
"2,4,6,8,10,12,14,16,18,20,22,24-Dodecamethyl-1,24-pentacosadiene (isomer)",935.52,6,"C37H72","516",283,71.4,29.28,71.92,863.61,2928.2,15.1155
"5,7,9,11,13,15,17,19-octaethyl-3,21-dimethylenetricosane",894.82,137,"C41H80","572",289,41.3,30.25,18.26,876.55,3025,15.4361
"2,4,6,8,10,12,14,16,18,20,22,24,26-Tridecamethyl-1,26-heptacosadiene (isomer)",860.85,5,"C40H78","558",295,53.3,31.21,35.38,825.47,3121.2,15.7447
"2,4,6,8,10,12,14,16,18,20,22,24,26,28-Tetradecamethyl-1,28-nonacosadiene (isomer)",900.11,4,"C43H84","600",303,11.5,32.67,0,900.11,3266.9,16.1953
"2,4,6,8,10,12,14,16,18,20,22-Undecaethyl-1,22-tricosadiene",806.35,136,"C45H88","628",308,24.6,33.52,0,806.35,3351.9,16.4492
"2,4,6,8,10,12,14,16,18,20,22,24,26,28,30-Pentadecamethyl-1,30-hentriacontadiene (isomer)",922.15,3,"C46H90","642",319,59,35.48,33.15,889,3547.8,17.0137
"2,4,6,8,10,12,14,16,18,20,22,24-Dodecaethyl-1,24-pentacosadiene",893.08,135,"C49H96","684",320,23.9,35.64,0,893.08,3563.8,17.0591
"2,4,6,8,10,12,14,16,18,20,22,24,26,28,30,32-Hexadecamethyl-1,32-tritriacontadiene (isomer)",904.56,2,"C49H96","684",328,0.3,36.99,0,904.56,3698.7,17.4616
"2,4,6,8,10,12,14,16,18,20,22,24,26-Tridecaethyl-1,26-heptacosadiene",912.08,134,"C53H104","740",336,25.2,38.73,0,912.08,3873,18.1108
"2,4,6,8,10,12,14,16,18,20,22,24,26,28,30,32,34-Heptadecamethyl-1,34-pentatriacontadiene (isomer)",899.67,1,"C52H102","726",341,20.7,39.3,0,899.67,3930.3,18.3641

File: NIST_PPS/results/searchresults.csv
"name","mf","idx","formula","mw","qindx","dri","tol","mfp","modmf","ri","rt"
"2-Ethylhexane",919.358861643944,131,"C8H18","114",28,10.1999999999999,7.704,16.1993769470401,903.159484696904,770.4,1.6475
"2-Ethyl-1-hexene",927.983253412989,132,"C8H16","112",30,0.100000000000023,7.774,0,927.983253412989,777.4,1.7441
"1-Octene",780.569808921628,67,"C8H16","112",30,7.39999999999998,7.774,0,780.569808921628,777.4,1.7441
"Octane",875.309213340444,66,"C8H18","114",33,17.3,7.827,60.5148843746004,814.794328965844,782.7,1.8188
"1-Octene",724.396299876227,67,"C8H16","112",34,3.30000000000007,7.881,0,724.396299876227,788.1,1.8941
"Octane",784.988910167423,66,"C8H18","114",35,5.70000000000005,7.943,0,784.988910167423,794.3,1.9801
"2,4-Dimethyl-1-heptene",952.889565844699,21,"C9H18","126",38,27,8.044,117.826951765291,835.062614079408,804.4,2.12
"1-Octene",792.577638991798,67,"C8H16","112",38,19.6,8.044,71.8299353555446,720.747703636253,804.4,2.12
"3-Methyl-5-methyleneheptane",926.586127830045,133,"C9H18","126",39,30.9,8.085,141.094619666048,785.491508163997,808.5,2.178
"2,4-Dimethyl-1-heptene",799.657519496433,21,"C9H18","126",39,22.9,8.085,91.6202844774272,708.037235019005,808.5,2.178
"2,4-Dimethyl-1-heptene",751.532522413211,21,"C9H18","126",45,2.5,8.289,0,751.532522413211,828.9,2.4626
"3-Methyl-5-methyleneheptane",739.33027817773,133,"C9H18","126",45,10.5,8.289,13.3369525877669,725.993325589963,828.9,2.4626
"2,4-Dimethyl-1-heptene",738.310151246717,21,"C9H18","126",46,0.299999999999955,8.311,0,738.310151246717,831.1,2.4926
"3-Methyl-5-methyleneheptane",701.785042409824,133,"C9H18","126",46,8.29999999999995,8.311,0,701.785042409824,831.1,2.4926
"1-Nonene",751.559160789756,65,"C9H18","126",54,11.4,8.761,15.0610660883459,736.49809470141,876.1,3.1198
"1-Nonene",739.597817623716,65,"C9H18","126",57,3.20000000000005,8.907,0,739.597817623716,890.7,3.3231
"1-Nonene",886.821633178989,65,"C9H18","126",58,6.39999999999998,8.939,0,886.821633178989,893.9,3.3671
"1-Nonene",731.002877525003,65,"C9H18","126",59,9.20000000000005,8.967,1.29920820787356,729.703669317129,896.7,3.4057
"Nonane",896.113217050455,64,"C9H20","128",61,0.200000000000045,9.002,0,896.113217050455,900.2,3.455
"Nonane",806.985707762283,64,"C9H20","128",62,6.79999999999995,9.068,0,806.985707762283,906.8,3.5477
"Nonane",823.790962098092,64,"C9H20","128",63,9.70000000000005,9.097,3.31427943278028,820.476682665312,909.7,3.587
"1-Decene",916.289908517776,63,"C10H20","140",79,27.9,9.614,95.1008945288121,821.189013988964,961.4,4.3075
"Decane",883.1890804611,62,"C10H22","142",80,32,9.68,115.289256198347,767.899824262753,968,4.3995
"1-Decene",797.559945627317,63,"C10H20","140",83,8.39999999999998,9.809,0,797.559945627317,980.9,4.5788
"C11H22",733.138891368537,157,"C11H22","154",89,8.29999999999995,10.065,0,733.138891368537,1006.5,4.91
"1-Undecene",915.246286081125,61,"C11H22","154",94,50,10.401,190.361503701567,724.884782379558,1040.1,5.2459
"C11H24",815.340373597364,156,"C11H24","156",95,4.10000000000014,10.487,0,815.340373597364,1048.7,5.3312
"Undecane",903.888407817235,60,"C11H24","156",95,51.3,10.487,194.58853819014,709.299869627095,1048.7,5.3312
"2,4,6-Trimethyl-1-nonene (isomer 1)",818.443258874122,19,"C12H24","168",98,9.79999999999995,10.64,0,818.443258874122,1064,5.4846
"2,4,6-Trimethyl-1-nonene (isomer 2)",816.07972937592,158,"C12H24","168",98,14.0999999999999,10.64,16.2593984962402,799.82033087968,1064,5.4846
"2,4,6-Trimethyl-1-nonene (isomer 2)",834.013008150049,158,"C12H24","168",99,7.89999999999986,10.702,0,834.013008150049,1070.2,5.5465
"2,4,6-Trimethyl-1-nonene (isomer 1)",832.129976555923,19,"C12H24","168",99,3.59999999999991,10.702,0,832.129976555923,1070.2,5.5465
"1-Undecene",815.238556756264,61,"C11H22","154",99,19.8999999999999,10.702,42.9732760231726,772.265280733091,1070.2,5.5465
"1-Undecene",739.300922913436,61,"C11H22","154",100,11,10.791,0.96839959225281,738.332523321183,1079.1,5.6345
"2,4,6-Trimethyl-1-nonene (isomer 2)",737.649867120383,158,"C12H24","168",100,1,10.791,0,737.649867120383,1079.1,5.6345
"2,4,6-Trimethyl-1-nonene (isomer 1)",717.550363474426,19,"C12H24","168",100,5.29999999999995,10.791,0,717.550363474426,1079.1,5.6345
"1-Undecene",724.843863282399,61,"C11H22","154",103,13.4000000000001,11.035,10.7159039420031,714.127959340396,1103.5,5.8725
"2,4,6-Trimethyl-1-nonene (isomer 2)",766.451031527394,158,"C12H24","168",103,25.4000000000001,11.035,65.0883552333488,701.362676294045,1103.5,5.8725
"2,4,6-Trimethyl-1-nonene (isomer 2)",807.432175412906,158,"C12H24","168",104,33.5,11.116,100.683699172364,706.748476240541,1111.6,5.9398
"1-Undecene",940.206175428716,61,"C11H22","154",108,47.2,11.373,157.50901257364,782.697162855076,1137.3,6.1531
"1-Dodecene",942.799053375495,59,"C12H24","168",108,53,11.373,183.008001406841,759.791051968654,1137.3,6.1531
"2,4-Diethyl-6-methyl-1-octene",772.843024167183,153,"C13H26","182",110,9.59999999999991,11.55,0,772.843024167183,1155,6.2997
"1-Dodecene",777.425584069695,59,"C12H24","168",111,26.5,11.638,63.8511771782093,713.574406891486,1163.8,6.373
"1-Dodecene",772.518015021909,59,"C12H24","168",114,10.5,11.798,0,772.518015021909,1179.8,6.5056
"Dodecane",811.992455014562,58,"C12H26","170",118,7.20000000000005,12.072,0,811.992455014562,1207.2,6.7269
"Dodecane",784.446756996617,58,"C12H26","170",119,11.4000000000001,12.114,0,784.446756996617,1211.4,6.7576
"1,12-Tridecadiene",838.43674502632,46,"C13H24","180",123,45.0999999999999,12.369,132.310615247797,706.126129778523,1236.9,6.9455
"1-Tridecene",863.31535219858,57,"C13H26","182",124,46.7,12.437,137.746241054917,725.569111143663,1243.7,6.9955
"1-Tridecene",945.975297677029,57,"C13H26","182",125,43.5,12.469,124.432592830219,821.54270484681,1246.9,7.0189
"1-Dodecene",933.875207183953,59,"C12H24","168",125,56.6000000000001,12.469,176.962867912423,756.912339271529,1246.9,7.0189
"Tridecane",905.583389388164,56,"C13H28","184",128,43.0999999999999,12.569,121.45357625905,784.129813129114,1256.9,7.0928
"Dodecane",885.665408770659,58,"C12H26","170",128,56.9000000000001,12.569,176.350544991646,709.314863779013,1256.9,7.0928
"2,4,6,8-Tetramethyl-1-undecene (isomer 1)",815.805102453425,18,"C15H30","210",131,20,12.794,28.1616382679381,787.643464185487,1279.4,7.2581
"2,4,6,8-Tetramethyl-1-undecene (isomer 2)",805.204230472666,17,"C15H30","210",131,28.5999999999999,12.794,61.7711427231511,743.433087749515,1279.4,7.2581
"2,4,6,8-Tetramethyl-1-undecene (isomer 3)",800.660096177195,16,"C15H30","210",131,37.1999999999998,12.794,95.3806471783641,705.279448998831,1279.4,7.2581
"2,4,6,8-Tetramethyl-1-undecene (isomer 1)",804.583978225931,18,"C15H30","210",132,15.9000000000001,12.835,11.9400077911963,792.643970434734,1283.5,7.2888
"2,4,6,8-Tetramethyl-1-undecene (isomer 2)",796.853191491194,17,"C15H30","210",132,24.5,12.835,45.4421503700818,751.411041121112,1283.5,7.2888
"2,4,6,8-Tetramethyl-1-undecene (isomer 3)",789.809103995899,16,"C15H30","210",132,33.0999999999999,12.835,78.9442929489673,710.864811046931,1283.5,7.2888
"2,4,6,8-Tetramethyl-1-undecene (isomer 1)",863.317534205462,18,"C15H30","210",133,4,12.954,0,863.317534205462,1295.4,7.3761
"2,4,6,8-Tetramethyl-1-undecene (isomer 2)",843.127904632171,17,"C15H30","210",133,12.5999999999999,12.954,0,843.127904632171,1295.4,7.3761
"2,4,6,8-Tetramethyl-1-undecene (isomer 3)",857.48659229409,16,"C15H30","210",133,21.1999999999998,12.954,31.8280067932678,825.658585500822,1295.4,7.3761
"1-Tridecene",736.411094853593,57,"C13H26","182",133,5,12.954,0,736.411094853593,1295.4,7.3761
"2,4,6,8-Tetramethyl-1-undecene (isomer 1)",773.46152940289,18,"C15H30","210",134,6,13.054,0,773.46152940289,1305.4,7.4467
"2,4,6,8-Tetramethyl-1-undecene (isomer 3)",755.992254331907,16,"C15H30","210",134,11.1999999999998,13.054,0,755.992254331907,1305.4,7.4467
"2,4,6,8-Tetramethyl-1-undecene (isomer 2)",745.374057144024,17,"C15H30","210",134,2.59999999999991,13.054,0,745.374057144024,1305.4,7.4467
"Tridecane",832.156376070666,56,"C13H28","184",135,16.3,13.163,11.9159766010786,820.240399469587,1316.3,7.5207
"Tridecane",826.339195561312,56,"C13H28","184",136,19.0999999999999,13.191,22.3978470169051,803.941348544407,1319.1,7.5394
"2,4,6,8-Tetramethyl-1-undecene (isomer 3)",777.491922622541,16,"C15H30","210",137,20,13.366,24.8166990872363,752.675223535305,1336.6,7.658
"1-Tetradecene",940.126536230898,55,"C14H28","196",141,27.0999999999999,13.635,49.376604327099,890.749931903799,1363.5,7.8406
"1-Tridecene",937.765548729389,57,"C13H26","182",141,73.0999999999999,13.635,218.060139347268,719.705409382121,1363.5,7.8406
"Tetradecane",914.581074971189,54,"C14H30","198",142,26.5999999999999,13.734,46.83995922528,867.741115745909,1373.4,7.908
"2,4,6-Triethyl-1-decene (isomer 1)",816.244002361214,152,"C16H32","224",146,6,14.038,0,816.244002361214,1403.8,8.1119
"2,4,6-Triethyl-1-decene (isomer 2)",791.164099629978,148,"C16H32","224",146,9.70000000000005,14.038,0,791.164099629978,1403.8,8.1119
"2,4,6-Triethyl-1-decene (isomer 1)",797.707290694984,152,"C16H32","224",147,5.90000000000009,14.157,0,797.707290694984,1415.7,8.1872
"1-Tetradecene",792.786197670696,55,"C14H28","196",147,25.1000000000001,14.157,38.6487250123619,754.137472658334,1415.7,8.1872
"2,4,6-Triethyl-8-methyl-1-decene",807.889817195282,151,"C17H34","238",147,41.0999999999999,14.157,95.1578724305994,712.731944764682,1415.7,8.1872
"2,4,6-Triethyl-1-decene (isomer 2)",764.379468907678,148,"C16H32","224",148,10.7,14.242,0,764.379468907678,1424.2,8.2412
"2,4,6-Triethyl-1-decene (isomer 1)",755.14923639124,152,"C16H32","224",148,14.4000000000001,14.242,0.554697373964647,754.594539017276,1424.2,8.2412
"2,4,6-Triethyl-8-methyl-1-decene",804.529031692962,151,"C17H34","238",149,19.0999999999999,14.377,16.425540794324,788.103490898638,1437.7,8.3265
"2,4,6-Triethyl-1-decene (isomer 1)",784.83221008527,152,"C16H32","224",149,27.9000000000001,14.377,47.0299784377829,737.802231647487,1437.7,8.3265
"2,4,6,8,10-Pentamethyl-1-tridecene (isomer)",949.866756682503,15,"C18H36","252",149,77.0999999999999,14.377,218.136607080754,731.73014960175,1437.7,8.3265
"2,4,6-Triethyl-8-methyl-1-decene",764.574957845983,151,"C17H34","238",150,5.79999999999995,14.51,0,764.574957845983,1451,8.4105
"2,4,6,8,10-Pentamethyl-1-tridecene (isomer)",887.381248003928,15,"C18H36","252",150,63.8,14.51,169.848380427291,717.532867576636,1451,8.4105
"2,4,6,8,10-Pentamethyl-1-tridecene (isomer)",908.039355367902,15,"C18H36","252",151,57.3,14.575,146.569468267581,761.46988710032,1457.5,8.4518
"1-Pentadecene",788.900098314832,53,"C15H30","210",151,33.2,14.575,63.8936535162952,725.006444798537,1457.5,8.4518
"1,14-Pentadecadiene",909.920204813381,45,"C15H28","208",152,8.20000000000005,14.745,0,909.920204813381,1474.5,8.5591
"1-Pentadecene",942.786253528558,53,"C15H30","210",153,6.20000000000005,14.845,0,942.786253528558,1484.5,8.6224
"2,4,6,8-Tetraethyl-1,8-nonadiene",733.861901481775,150,"C17H32","236",154,19.2,14.918,14.3517897841535,719.510111697621,1491.8,8.6691
"Pentadecane",815.964360802863,52,"C15H32","212",155,5.90000000000009,14.941,0,815.964360802863,1494.1,8.6831
"2,4,6,8,10-Pentamethyl-1-tridecene (isomer)",760.010107751896,15,"C18H36","252",156,5.09999999999991,15.097,0,760.010107751896,1509.7,8.7784
"2,4,6-Triethyl-8-methyl-1-decene",844.57327349686,151,"C17H34","238",156,52.9000000000001,15.097,125.200370934623,719.372902562237,1509.7,8.7784
"2,4,6,8,10,12-Hexamethyl-1,12-tridecadiene (isomer)",851.959145885776,14,"C19H36","264",159,60.4000000000001,15.248,148.058761804827,703.900384080949,1524.8,8.8684
"2,4,6,8,10-Pentamethyl-1-tridecene (isomer)",837.56139843373,15,"C18H36","252",164,53,15.678,119.026661563975,718.534736869755,1567.8,9.1243
"Hexadecane",757.85705467937,50,"C16H34","226",165,24.0999999999999,15.759,26.4642426549905,731.392812024379,1575.9,9.1723
"1,15-Hexadecadiene",887.780747778572,44,"C16H30","222",168,15.5999999999999,15.986,0,887.780747778572,1598.6,9.3076
"Hexadecane",754.952782044624,50,"C16H34","226",169,1.20000000000005,16.012,0,754.952782044624,1601.2,9.3229
"1-Hexadecene",937.550493167724,51,"C16H32","224",170,18.3999999999999,16.091,7.17481822136557,930.375674946358,1609.1,9.3676
"1-Heptadecene",936.282089767577,42,"C17H34","238",170,81.7,16.091,203.868622211174,732.413467556403,1609.1,9.3676
"2,4,6,8-Tetraethyl-1-dodecene (isomer1)",952.533122290423,149,"C20H40","280",171,64.2,16.226,147.830642179219,804.702480111204,1622.6,9.4436
"2,4,6,8-Tetraethyl-1-dodecene (isomer 2)",947.696096896486,147,"C20H40","280",171,81.2,16.226,200.215703192407,747.480393704079,1622.6,9.4436
"2,4,6,8-Tetraethyl-1-dodecene (isomer1)",833.881547995083,149,"C20H40","280",174,51.8,16.35,108.409785932722,725.471762062361,1635,9.5136
"2,4,6,8-Tetraethyl-1-dodecene (isomer1)",942.806161300939,149,"C20H40","280",175,41.7,16.451,76.7400158045105,866.066145496429,1645.1,9.5709
"2,4,6,8-Tetraethyl-1-dodecene (isomer 2)",943.992075033082,147,"C20H40","280",175,58.7,16.451,128.408607379491,815.583467653591,1645.1,9.5709
"2,4,6,8,10,12-Hexamethyl-1-pentadecene (isomer 1)",944.533207686392,13,"C21H42","294",178,55.6000000000001,16.713,116.337581523365,828.195626163026,1671.3,9.7189
"2,4,6,8-Tetraethyl-1-dodecene (isomer1)",802.582571902746,149,"C20H40","280",178,15.5,16.713,0,802.582571902746,1671.3,9.7189
"2,4,6,8-Tetraethyl-1-dodecene (isomer 2)",807.227470817312,147,"C20H40","280",178,32.5,16.713,47.2297014300245,759.997769387287,1671.3,9.7189
"2,4,6,8,10,12-Hexamethyl-1-pentadecene (isomer 2)",951.947276086079,12,"C21H42","294",178,84.9000000000001,16.713,203.993896966434,747.953379119645,1671.3,9.7189
"2,4,6,8-Tetraethyl-10-methyl-1-dodecene",836.314143063668,146,"C21H42","294",178,60.5,16.713,130.996828815892,705.317314247776,1671.3,9.7189
"2,4,6,8-Tetraethyl-1-dodecene (isomer1)",870.045129196297,149,"C20H40","280",179,5.29999999999995,16.815,0,870.045129196297,1681.5,9.7768
"2,4,6,8-Tetraethyl-1-dodecene (isomer 2)",867.203459590062,147,"C20H40","280",179,22.3,16.815,16.3098424026166,850.893617187445,1681.5,9.7768
"2,4,6,8-Tetraethyl-10-methyl-1-dodecene",933.357575094585,146,"C21H42","294",179,50.3,16.815,99.5688373476062,833.788737746979,1681.5,9.7768
"2,4,6,8,10,12-Hexamethyl-1-pentadecene (isomer 1)",838.293459807852,13,"C21H42","294",179,45.4000000000001,16.815,84.9985132322334,753.294946575619,1681.5,9.7768
"2,4,6,8,10,12-Hexamethyl-1-pentadecene (isomer 1)",861.405538662943,13,"C21H42","294",180,34,16.929,50.4193986650127,810.986139997931,1692.9,9.8408
"1-Heptadecene",739.21992806952,42,"C17H34","238",180,2.10000000000014,16.929,0,739.21992806952,1692.9,9.8408
"2,4,6,8,10,12-Hexamethyl-1-pentadecene (isomer 2)",856.851454646956,12,"C21H42","294",180,63.3,16.929,136.95729222045,719.894162426506,1692.9,9.8408
"2,4,6,8,10,12-Hexamethyl-1-pentadecene (isomer 1)",903.233428986358,13,"C21H42","294",182,20.5,17.064,10.0679793717768,893.165449614581,1706.4,9.9181
"2,4,6,8,10,12-Hexamethyl-1-pentadecene (isomer 2)",907.367955446936,12,"C21H42","294",182,49.8,17.064,95.9212376933895,811.446717753546,1706.4,9.9181
"2,4,6,8-Tetraethyl-10-methyl-1-dodecene",757.74763616726,146,"C21H42","294",182,25.3999999999999,17.064,24.4256915142987,733.321944652962,1706.4,9.9181
"2,4,6,8-Tetraethyl-1-dodecene (isomer1)",734.113367103252,149,"C20H40","280",182,19.6000000000001,17.064,7.43084857008948,726.682518533163,1706.4,9.9181
"2,4,6,8-Tetraethyl-1-dodecene (isomer 2)",725.04799614874,147,"C20H40","280",182,2.60000000000014,17.064,0,725.04799614874,1706.4,9.9181
"2,4,6,8-Tetraethyl-10-methyl-1-dodecene",895.38880991179,146,"C21H42","294",183,15.0999999999999,17.167,0,895.38880991179,1716.7,9.9708
"2,4,6,8,10,12-Hexamethyl-1-pentadecene (isomer 1)",857.277876697818,13,"C21H42","294",183,10.2,17.167,0,857.277876697818,1716.7,9.9708
"2,4,6,8-Tetraethyl-1-dodecene (isomer 2)",824.953116583741,147,"C20H40","280",183,12.9000000000001,17.167,0,824.953116583741,1716.7,9.9708
"2,4,6,8-Tetraethyl-1-dodecene (isomer1)",827.511832595872,149,"C20H40","280",183,29.9000000000001,17.167,37.0856876565506,790.426144939321,1716.7,9.9708
"2,4,6,8,10,12-Hexamethyl-1-pentadecene (isomer 2)",850.747868952717,12,"C21H42","294",183,39.5,17.167,65.0463097803926,785.701559172325,1716.7,9.9708
"1,16-Heptadecadiene",798.487516840999,43,"C17H32","236",184,42.5,17.258,73.1313014254259,725.356215415573,1725.8,10.0194
"1-Heptadecene",780.799986493097,42,"C17H34","238",185,35.7,17.265,53.3883579496092,727.411628543488,1726.5,10.0234
"1,16-Heptadecadiene",791.445551037498,43,"C17H32","236",185,43.2,17.265,75.1086012163338,716.336949821164,1726.5,10.0234
"1-Heptadecene",930.161144155966,42,"C17H34","238",186,45,17.358,79.6232284825441,850.537915673422,1735.8,10.0728
"1-Octadecene",939.362296814289,39,"C18H36","252",186,55.2,17.358,109.004493605254,830.357803209035,1735.8,10.0728
"2,4,6,8,10,12-Hexamethyl-1-pentadecene (isomer 2)",796.697055436265,12,"C21H42","294",186,20.4000000000001,17.358,8.76253024542024,787.934525190845,1735.8,10.0728
"Octadecane",886.280672624071,38,"C18H38","254",187,54.5,17.455,106.115726152965,780.164946471106,1745.5,10.1247
"Heptadecane",855.779547477515,41,"C17H36","240",187,45.5,17.455,80.3351475221999,775.444399955315,1745.5,10.1247
"2,4,6,8,10,12-Hexamethyl-1-pentadecene (isomer 2)",929.039149199463,12,"C21H42","294",188,5.90000000000009,17.503,0,929.039149199463,1750.3,10.1507
"2,4,6,8,10,12-Hexamethyl-1-pentadecene (isomer 1)",918.702657406783,13,"C21H42","294",188,23.3999999999999,17.503,16.8456835970973,901.856973809686,1750.3,10.1507
"2,4,6,8-Tetraethyl-10-methyl-1-dodecene",807.835320237811,146,"C21H42","294",188,18.5,17.503,2.84808318573959,804.987237052072,1750.3,10.1507
"1-Octadecene",799.720988255401,39,"C18H36","252",188,40.7,17.503,66.2657830086272,733.455205246774,1750.3,10.1507
"2,4,6,8-Tetraethyl-1-dodecene (isomer 2)",799.884235455788,147,"C20H40","280",188,46.5,17.503,82.8343712506427,717.049864205145,1750.3,10.1507
"2,4,6,8,10,12,14-Heptamethyl-1,14-pentadecadiene (isomer)",927.951766637173,11,"C22H42","306",189,33.7,17.645,45.4944743553416,882.457292281832,1764.5,10.2267
"2,4,6,8,10-Pentaethyl-1,10-undecadiene",773.72871692798,145,"C21H40","292",189,15.2,17.645,0,773.72871692798,1764.5,10.2267
"2,4,6,8,10,12-Hexamethyl-1-pentadecene (isomer 2)",851.856544752083,12,"C21H42","294",190,25.2,17.814,20.7308858201416,831.125658931941,1781.4,10.3174
"1-Octadecene",741.424044348789,39,"C18H36","252",190,9.59999999999991,17.814,0,741.424044348789,1781.4,10.3174
"2,4,6,8,10,12-Hexamethyl-1-pentadecene (isomer 1)",839.129462998733,13,"C21H42","294",190,54.5,17.814,102.969574491973,736.15988850676,1781.4,10.3174
"2,4,6,8-Tetraethyl-10-methyl-1-dodecene",814.936939333585,146,"C21H42","294",190,49.6000000000001,17.814,89.2163466936122,725.720592639973,1781.4,10.3174
"2,4,6,8,10,12,14-Heptamethyl-1,14-pentadecadiene (isomer)",935.624414029154,11,"C22H42","306",191,1.20000000000005,17.994,0,935.624414029154,1799.4,10.414
"1,17-Octadecadiene",720.442375693914,40,"C18H34","250",191,15.7,17.994,0,720.442375693914,1799.4,10.414
"2,4,6,8,10,12-Hexamethyl-1-pentadecene (isomer 2)",843.838622042796,12,"C21H42","294",192,69.8999999999999,18.261,141.391490060785,702.447131982011,1826.1,10.5506
"1,18-Nonadecadiene",790.23237030187,37,"C19H36","264",195,29.5999999999999,18.545,29.8058775950388,760.426492706831,1854.5,10.6959
"1-Nonadecene",934.743789080627,36,"C19H38","266",196,27.1000000000001,18.641,22.6892334102251,912.054555670402,1864.1,10.7446
"1-Octadecene",945.566466301089,39,"C18H36","252",196,73.0999999999999,18.641,146.073172040126,799.493294260963,1864.1,10.7446
"Nonadecane",901.84075643649,35,"C19H40","268",197,26.5999999999999,18.734,20.993914807302,880.846841629188,1873.4,10.7926
"Octadecane",934.684502965764,38,"C18H38","254",197,73.4000000000001,18.734,145.900501761503,788.78400120426,1873.4,10.7926
"1-Nonadecene",701.660736727257,36,"C19H38","266",198,8.90000000000009,18.823,0,701.660736727257,1882.3,10.8379
"2,4,6,8,10-Pentaethyl-1-tetradecene",889.898675284323,144,"C24H48","336",200,57.0999999999999,18.97,100.500790722193,789.39788456213,1897,10.9132
"Nonadecane",738.162148857693,35,"C19H40","268",200,3,18.97,0,738.162148857693,1897,10.9132
"1-Nonadecene",737.351840942851,36,"C19H38","266",200,5.79999999999995,18.97,0,737.351840942851,1897,10.9132
"2,4,6,8,10-Pentaethyl-1-tetradecene",770.00286495254,144,"C24H48","336",201,42.5999999999999,19.115,61.4308134972532,708.572051455287,1911.5,10.9846
"2,4,6,8,10-Pentaethyl-1-tetradecene",743.48216665353,144,"C24H48","336",203,30.1999999999998,19.239,28.4864078174537,714.995758836076,1923.9,11.0452
"2,4,6,8,10-Pentaethyl-1-tetradecene",833.730619400595,144,"C24H48","336",205,6.89999999999986,19.472,0,833.730619400595,1947.2,11.1585
"2,4,6,8,10-Pentaethyl-1-tetradecene",826.747259654067,144,"C24H48","336",206,3.90000000000009,19.58,0,826.747259654067,1958,11.2111
"1-Eicosene",743.278837892963,33,"C20H40","280",206,33.3,19.58,35.0357507660877,708.243087126875,1958,11.2111
"2,4,6,8,10-Pentaethyl-1-tetradecene",958.466350964759,144,"C24H48","336",207,17.8000000000002,19.719,0,958.466350964759,1971.9,11.2791
"2,4,6,8,10,12,14,16-Octamethyl-1,16-heptadecadiene (isomer)",785.239237206522,10,"C25H48","348",208,28.3,19.823,21.3817282954143,763.857508911108,1982.3,11.3298
"2,4,6,8,10,12-Hexaethyl-1,12-tridecadiene",791.606764207065,143,"C25H48","348",208,35.2,19.823,38.7857539222117,752.821010284853,1982.3,11.3298
"1-Eicosene",912.192453379831,33,"C20H40","280",210,3.10000000000014,19.944,0,912.192453379831,1994.4,11.3891
"1-Heneicosene",911.027942756422,30,"C21H42","294",210,97.0999999999999,19.944,193.43160850381,717.596334252611,1994.4,11.3891
"Eicosane",819.969716141224,32,"C20H42","282",213,3.29999999999995,20.033,0,819.969716141224,2003.3,11.4318
"2,4,6,8,10,12-Hexaethyl-1,12-tridecadiene",741.187303945898,143,"C25H48","348",214,8.70000000000005,20.088,0,741.187303945898,2008.8,11.4571
"2,4,6,8,10-Pentaethyl-1-tetradecene",835.023943541177,144,"C24H48","336",215,67.1000000000001,20.212,115.990500692658,719.033442848519,2021.2,11.5151
"2,4,6,8,10-Pentaethyl-1-tetradecene",908.760640709395,144,"C24H48","336",216,79.8000000000002,20.339,146.17483652097,762.585804188425,2033.9,11.5744
"2,4,6,8,10,12,14,16-Octamethyl-1,16-heptadecadiene (isomer)",942.659698006442,10,"C25H48","348",217,34.1000000000001,20.447,33.386315840955,909.273382165487,2044.7,11.6244
"2,4,6,8,10,12-Hexaethyl-1,12-tridecadiene",780.159553321194,143,"C25H48","348",217,27.2,20.447,16.5134249523159,763.646128368878,2044.7,11.6244
"2,4,6,8,10,12-Hexaethyl-1,12-tridecadiene",928.621635200341,143,"C25H48","348",218,41.5,20.59,50.7770762506071,877.844558949733,2059,11.691
"2,4,6,8,10,12,14,16-Octamethyl-1,16-heptadecadiene (isomer)",768.469987102106,10,"C25H48","348",218,48.4000000000001,20.59,67.5327829043227,700.937204197783,2059,11.691
"2,4,6,8,10,12-Hexaethyl-1,12-tridecadiene",781.614486150288,143,"C25H48","348",219,53,20.705,77.9884085969573,703.626077553331,2070.5,11.745
"2,4,6,8,10,12,14,16-Octamethyl-1,16-heptadecadiene (isomer)",900.966255695846,10,"C25H48","348",220,67.9000000000001,20.785,113.338946355545,787.627309340301,2078.5,11.7824
"2,4,6,8,10,12-Hexaethyl-1,12-tridecadiene",848.113175432192,143,"C25H48","348",221,72.9000000000001,20.904,124.368541905856,723.744633526337,2090.4,11.8377
"1,20-Heneicosadiene",910.847630825349,31,"C21H40","292",222,32.2000000000003,21.173,26.0402399282111,884.807390897138,2117.3,11.9596
"1,21-Docosadiene",907.605036654427,29,"C22H42","306",222,68.0999999999999,21.173,110.818022953762,796.787013700666,2117.3,11.9596
"1-Heneicosene",953.18991219787,30,"C21H42","294",223,34.9000000000001,21.264,32.0635816403313,921.126330557539,2126.4,12.0003
"1-Docosene",948.508548749711,28,"C22H44","308",223,65.1999999999998,21.264,103.310759969902,845.19778877981,2126.4,12.0003
"Heneicosane",905.529917410794,23,"C21H44","296",224,35.8000000000002,21.358,33.8093454443304,871.720571966463,2135.8,12.0423
"Docosane",917.579461591584,27,"C22H46","310",224,64.1999999999998,21.358,100.294971439273,817.284490152311,2135.8,12.0423
"1-Docosene",738.221487416856,28,"C22H44","308",225,29.4000000000001,21.622,17.986310239571,720.235177177285,2162.2,12.1603
"2,4,6,8,10,12-Hexaethyl-1-hexadecene",810.40210677441,142,"C28H56","392",226,15.2999999999997,22.004,0,810.40210677441,2200.4,12.3309
"2,4,6,8,10,12-Hexaethyl-1-hexadecene",824.672746537468,142,"C28H56","392",227,14.0999999999999,22.016,0,824.672746537468,2201.6,12.3362
"2,4,6,8,10,12,14,16,18-Nonamethyl-1,18-nonadecadiene (isomer)",801.988023348563,9,"C28H54","390",227,21.0999999999999,22.016,0,801.988023348563,2201.6,12.3362
"2,4,6,8,10,12,14,16,18-Nonamethyl-1,18-nonadecadiene (isomer)",748.433028418469,9,"C28H54","390",228,19.7999999999997,22.029,0,748.433028418469,2202.9,12.3416
"2,4,6,8,10,12-Hexaethyl-1-hexadecene",783.583662304674,142,"C28H56","392",229,2.89999999999964,22.128,0,783.583662304674,2212.8,12.3842
"1-Docosene",717.17774910077,28,"C22H44","308",229,21.2000000000003,22.128,0,717.17774910077,2212.8,12.3842
"2,4,6,8,10,12,14,16,18-Nonamethyl-1,18-nonadecadiene (isomer)",821.813844831863,9,"C28H54","390",230,0.200000000000273,22.229,0,821.813844831863,2222.9,12.4275
"2,4,6,8,10,12,14,16,18-Nonamethyl-1,18-nonadecadiene (isomer)",824.170693873422,9,"C28H54","390",231,1.40000000000009,22.241,0,824.170693873422,2224.1,12.4329
"2,4,6,8,10,12-Hexaethyl-1-hexadecene",822.773355969394,142,"C28H56","392",232,15.3000000000002,22.31,0,822.773355969394,2231,12.4622
"1-Docosene",794.418621856436,28,"C22H44","308",232,39.4000000000001,22.31,38.3012102196327,756.117411636803,2231,12.4622
"1-Tricosene",789.088649737099,25,"C23H46","322",232,60.8000000000002,22.31,86.2617660242048,702.826883712895,2231,12.4622
"2,4,6,8,10,12-Hexaethyl-1-hexadecene",732.461344127322,142,"C28H56","392",233,33.3000000000002,22.49,24.0329035126727,708.428440614649,2249,12.5395
"1,22-Tricosadiene",809.617186826019,26,"C23H44","320",234,34.7999999999997,22.509,27.3024123683854,782.314774457634,2250.9,12.5508
"1,21-Docosadiene",805.887982084103,29,"C22H42","306",234,65.5,22.509,95.4973566129104,710.390625471193,2250.9,12.5508
"1-Tricosene",930.287687024668,25,"C23H46","322",235,30.7000000000003,22.611,17.8873114855607,912.400375539107,2261.1,12.5915
"1-Docosene",937.524362187766,28,"C22H44","308",235,69.5,22.611,103.686258900535,833.838103287231,2261.1,12.5915
"Tricosane",889.067855600827,24,"C23H48","324",236,31.3000000000002,22.687,18.9822365231194,870.085619077708,2268.7,12.6241
"Docosane",882.466536349907,27,"C22H46","310",236,68.6999999999998,22.687,101.408295499625,781.058240850282,2268.7,12.6241
"2,4,6,8,10,12-Hexaethyl-1-hexadecene",863.31195803372,142,"C28H56","392",237,62.5,22.782,87.1696953735405,776.142262660179,2278.2,12.6648
"2,4,6,8,10,12,14-Heptaethyl-1,14-pentadecadiene",889.527265988234,141,"C29H56","404",238,7.79999999999973,22.896,0,889.527265988234,2289.6,12.7134
"2,4,6,8,10,12,14,16,18-Nonamethyl-1,18-nonadecadiene (isomer)",817.163526037473,9,"C28H54","390",238,66.9000000000001,22.896,96.0953878406711,721.068138196802,2289.6,12.7134
"2,4,6,8,10,12,14-Heptaethyl-1-octadecene",900.150339669301,140,"C32H64","448",244,116.9,23.585,197.827008691965,702.323330977335,2358.5,12.9994
"2,4,6,8,10,12,14,16,18,20-Decamethyl-1,20-henicosadiene (isomer)",825.608985772634,8,"C31H60","432",245,70.3000000000002,23.64,98.6886632825723,726.920322490061,2364,13.0234
"Tricosane",919.982736862384,24,"C23H48","324",249,104,24.04,166.30615640599,753.676580456394,2404,13.1867
"2,4,6,8,10,12,14,16,18,20-Decamethyl-1,20-henicosadiene (isomer)",776.166782229854,8,"C31H60","432",251,12.4000000000001,24.219,0,776.166782229854,2421.9,13.258
"2,4,6,8,10,12,14-Heptaethyl-1,14-pentadecadiene",949.349339569558,141,"C29H56","404",251,140.1,24.219,239.235724018333,710.113615551225,2421.9,13.258
"2,4,6,8,10,12,14,16,18,20-Decamethyl-1,20-henicosadiene (isomer)",725.444510411776,8,"C31H60","432",252,2,24.323,0,725.444510411776,2432.3,13.2993
"2,4,6,8,10,12,14,16-Octaethyl-1,16-heptadecadiene",876.55636313457,139,"C33H64","460",254,88.4000000000001,24.556,129.996742140414,746.559620994156,2455.6,13.3919
"2,4,6,8,10,12,14,16,18,20-Decamethyl-1,20-henicosadiene (isomer)",745.16681791755,8,"C31H60","432",254,21.2999999999997,24.556,0,745.16681791755,2455.6,13.3919
"2,4,6,8,10,12,14,16,18,20-Decamethyl-1,20-henicosadiene (isomer)",907.646326939786,8,"C31H60","432",255,58.2999999999997,24.926,66.9461606354805,840.700166304306,2492.6,13.5393
"2,4,6,8,10,12,14-Heptaethyl-1-octadecene",806.651319203626,140,"C32H64","448",257,46.0999999999999,25.215,41.4138409676778,765.237478235949,2521.5,13.6506
"2,4,6,8,10,12,14-Heptaethyl-1-octadecene",865.205245758968,140,"C32H64","448",261,79.4000000000001,25.548,105.393768592454,759.811477166514,2554.8,13.7779
"2,4,6,8,10,12,14,16,18,20,22-Undecamethyl-1,22-tricosadiene (isomer)",811.063238249279,7,"C34H66","474",262,63.5999999999999,25.821,73.1555710468222,737.907667202457,2582.1,13.8818
"2,4,6,8,10,12,14,16,18,20,22-Undecamethyl-1,22-tricosadiene (isomer)",931.311480155568,7,"C34H66","474",264,18.5,26.272,0,931.311480155568,2627.2,14.0511
"2,4,6,8,10,12,14,16-Octaethyl-1,16-heptadecadiene",869.041289301274,139,"C33H64","460",266,108.5,26.525,154.524033930254,714.517255371019,2652.5,14.1451
"5,7,9,11,13,15,17-Heptaethyl-3,19-dimethylenehenicosane",903.445568308568,138,"C37H72","516",271,101.3,27.037,137.33587306284,766.109695245728,2703.7,14.3344
"2,4,6,8,10,12,14,16,18,20,22-Undecamethyl-1,22-tricosadiene (isomer)",796.442951822242,7,"C34H66","474",271,58,27.037,57.2604209046862,739.182530917556,2703.7,14.3344
"5,7,9,11,13,15,17-Heptaethyl-3,19-dimethylenehenicosane",878.469365430211,138,"C37H72","516",273,66.3000000000002,27.387,71.0428305400376,807.426534890173,2738.7,14.459
"5,7,9,11,13,15,17-Heptaethyl-3,19-dimethylenehenicosane",736.403692438594,138,"C37H72","516",274,41.8000000000002,27.632,25.6369426751596,710.766749763434,2763.2,14.5463
"5,7,9,11,13,15,17-Heptaethyl-3,19-dimethylenehenicosane",907.419238225319,138,"C37H72","516",275,12.3000000000002,27.927,0,907.419238225319,2792.7,14.6516
"2,4,6,8,10,12,14,16,18,20,22,24-Dodecamethyl-1,24-pentacosadiene (isomer)",800.826114212136,6,"C37H72","516",275,64.1000000000004,27.927,64.7634905288795,736.062623683256,2792.7,14.6516
"2,4,6,8,10,12,14,16,18,20,22,24-Dodecamethyl-1,24-pentacosadiene (isomer)",758.962744441162,6,"C37H72","516",280,6.70000000000027,28.501,0,758.962744441162,2850.1,14.8496
"2,4,6,8,10,12,14,16,18,20,22,24-Dodecamethyl-1,24-pentacosadiene (isomer)",765.715502263046,6,"C37H72","516",282,22.8999999999996,28.797,0,765.715502263046,2879.7,14.9516
"2,4,6,8,10,12,14,16,18,20,22,24-Dodecamethyl-1,24-pentacosadiene (isomer)",935.524664673606,6,"C37H72","516",283,71.3999999999996,29.282,71.9179017826645,863.606762890942,2928.2,15.1155
"2,4,6,8,10,12,14,16,18,20,22,24,26-Tridecamethyl-1,26-heptacosadiene (isomer)",924.968522162509,5,"C40H78","558",283,139.7,29.282,188.542449286251,736.426072876257,2928.2,15.1155
"5,7,9,11,13,15,17,19-octaethyl-3,21-dimethylenetricosane",894.815956809473,137,"C41H80","572",289,41.3000000000002,30.25,18.2644628099177,876.551493999556,3025,15.4361
"2,4,6,8,10,12,14,16,18,20,22,24,26-Tridecamethyl-1,26-heptacosadiene (isomer)",787.861893736314,5,"C40H78","558",289,42.9000000000001,30.25,20.9090909090911,766.952802827223,3025,15.4361
"5,7,9,11,13,15,17,19-octaethyl-3,21-dimethylenetricosane",807.880327187952,137,"C41H80","572",290,20.2000000000003,30.461,0,807.880327187952,3046.1,15.5041
"2,4,6,8,10,12,14,16,18,20,22,24,26-Tridecamethyl-1,26-heptacosadiene (isomer)",710.859956249583,5,"C40H78","558",290,21.8000000000002,30.461,0,710.859956249583,3046.1,15.5041
"5,7,9,11,13,15,17,19-octaethyl-3,21-dimethylenetricosane",742.7705922101,137,"C41H80","572",291,2.29999999999973,30.686,0,742.7705922101,3068.6,15.5768
"5,7,9,11,13,15,17,19-octaethyl-3,21-dimethylenetricosane",866.682107251228,137,"C41H80","572",292,12.5999999999999,30.789,0,866.682107251228,3078.9,15.6101
"2,4,6,8,10,12,14,16,18,20,22,24,26-Tridecamethyl-1,26-heptacosadiene (isomer)",728.830660029175,5,"C40H78","558",292,11,30.789,0,728.830660029175,3078.9,15.6101
"2,4,6,8,10,12,14,16,18,20,22,24,26-Tridecamethyl-1,26-heptacosadiene (isomer)",860.851433854538,5,"C40H78","558",295,53.2999999999997,31.212,35.3838267333073,825.467607121231,3121.2,15.7447
"5,7,9,11,13,15,17,19-octaethyl-3,21-dimethylenetricosane",819.32174701911,137,"C41H80","572",295,54.8999999999996,31.212,37.9469434832751,781.374803535835,3121.2,15.7447
"5,7,9,11,13,15,17,19-octaethyl-3,21-dimethylenetricosane",924.171138182797,137,"C41H80","572",297,107.7,31.74,119.659735349716,804.511402833081,3174,15.9107
"2,4,6,8,10,12,14,16,18,20,22-Undecaethyl-1,22-tricosadiene",896.210396273951,136,"C45H88","628",297,153.3,31.74,191.493383742911,704.717012531039,3174,15.9107
"2,4,6,8,10,12,14,16,18,20,22,24,26,28-Tetradecamethyl-1,28-nonacosadiene (isomer)",900.500880526395,4,"C43H84","600",301,42.5,32.359,15.6695200716957,884.831360454699,3235.9,16.1013
"2,4,6,8,10,12,14,16,18,20,22,24,26-Tridecamethyl-1,26-heptacosadiene (isomer)",917.403736249178,5,"C40H78","558",301,168,32.359,209.587749930468,707.81598631871,3235.9,16.1013
"2,4,6,8,10,12,14,16,18,20,22,24,26,28-Tetradecamethyl-1,28-nonacosadiene (isomer)",900.113716980354,4,"C43H84","600",303,11.5,32.669,0,900.113716980354,3266.9,16.1953
"2,4,6,8,10,12,14,16,18,20,22,24,26,28-Tetradecamethyl-1,28-nonacosadiene (isomer)",814.892069158048,4,"C43H84","600",304,1,32.774,0,814.892069158048,3277.4,16.2273
"2,4,6,8,10,12,14,16,18,20,22-Undecaethyl-1,22-tricosadiene",806.35322007173,136,"C45H88","628",308,24.5999999999999,33.519,0,806.35322007173,3351.9,16.4492
"2,4,6,8,10,12,14,16,18,20,22,24,26,28-Tetradecamethyl-1,28-nonacosadiene (isomer)",775.699672181151,4,"C43H84","600",308,73.5,33.519,59.6393090485993,716.060363132551,3351.9,16.4492
"2,4,6,8,10,12,14,16,18,20,22-Undecaethyl-1,22-tricosadiene",777.214237547412,136,"C45H88","628",312,79.5999999999999,34.069,66.8217441075463,710.392493439865,3406.9,16.6112
"2,4,6,8,10,12,14,16,18,20,22,24,26,28,30-Pentadecamethyl-1,30-hentriacontadiene (isomer)",874.811342832437,3,"C46H90","642",313,57.7000000000003,34.311,34.0838215149664,840.727521317471,3431.1,16.6805
"2,4,6,8,10,12,14,16,18,20,22-Undecaethyl-1,22-tricosadiene",815.144886502068,136,"C45H88","628",313,103.8,34.311,101.263443210632,713.881443291437,3431.1,16.6805
"2,4,6,8,10,12,14,16,18,20,22,24,26,28-Tetradecamethyl-1,28-nonacosadiene (isomer)",872.915617761883,4,"C43H84","600",313,152.7,34.311,172.523389000612,700.392228761271,3431.1,16.6805
"2,4,6,8,10,12,14,16,18,20,22,24,26,28,30-Pentadecamethyl-1,30-hentriacontadiene (isomer)",715.980175347058,3,"C46H90","642",314,35.9000000000001,34.529,1.98528772915533,713.994887617903,3452.9,16.7431
"2,4,6,8,10,12,14,16,18,20,22,24,26,28,30-Pentadecamethyl-1,30-hentriacontadiene (isomer)",811.445069880889,3,"C46H90","642",315,25.9000000000001,34.629,0,811.445069880889,3462.9,16.7718
"2,4,6,8,10,12,14,16,18,20,22-Undecaethyl-1,22-tricosadiene",887.342311858975,136,"C45H88","628",315,135.6,34.629,145.789656068613,741.552655790363,3462.9,16.7718
"2,4,6,8,10,12,14,16,18,20,22,24-Dodecaethyl-1,24-pentacosadiene",866.224260884825,135,"C49H96","684",315,124.8,34.629,130.195789656068,736.028471228756,3462.9,16.7718
"2,4,6,8,10,12,14,16,18,20,22,24,26,28,30-Pentadecamethyl-1,30-hentriacontadiene (isomer)",749.676804358877,3,"C46H90","642",316,3.59999999999991,34.924,0,749.676804358877,3492.4,16.8564
"2,4,6,8,10,12,14,16,18,20,22,24-Dodecaethyl-1,24-pentacosadiene",874.896241727001,135,"C49H96","684",317,81.6999999999998,35.06,66.5145464917282,808.381695235273,3506,16.8951
"2,4,6,8,10,12,14,16,18,20,22,24,26,28,30-Pentadecamethyl-1,30-hentriacontadiene (isomer)",804.787710082284,3,"C46H90","642",317,17.1999999999998,35.06,0,804.787710082284,3506,16.8951
"2,4,6,8,10,12,14,16,18,20,22,24,26,28,30-Pentadecamethyl-1,30-hentriacontadiene (isomer)",922.146248091444,3,"C46H90","642",319,59,35.478,33.1501212018716,888.996126889572,3547.8,17.0137
"2,4,6,8,10,12,14,16,18,20,22,24-Dodecaethyl-1,24-pentacosadiene",780.96287921376,135,"C49H96","684",319,39.8999999999996,35.478,6.23203111787535,774.730848095885,3547.8,17.0137
"2,4,6,8,10,12,14,16,18,20,22,24,26,28,30,32-Hexadecamethyl-1,32-tritriacontadiene (isomer)",919.978496692073,2,"C49H96","684",319,151.2,35.478,163.089802130898,756.888694561175,3547.8,17.0137
"2,4,6,8,10,12,14,16,18,20,22,24-Dodecaethyl-1,24-pentacosadiene",893.075931726157,135,"C49H96","684",320,23.8999999999996,35.638,0,893.075931726157,3563.8,17.0591
"2,4,6,8,10,12,14,16,18,20,22,24,26,28,30-Pentadecamethyl-1,30-hentriacontadiene (isomer)",790.195383751888,3,"C46H90","642",320,75,35.638,55.224760087547,734.970623664341,3563.8,17.0591
"2,4,6,8,10,12,14,16,18,20,22,24,26,28,30-Pentadecamethyl-1,30-hentriacontadiene (isomer)",783.713961339527,3,"C46H90","642",321,88.5,35.773,73.6966427193694,710.017318620157,3577.3,17.0971
"2,4,6,8,10,12,14,16,18,20,22,24-Dodecaethyl-1,24-pentacosadiene",889.852331814802,135,"C49H96","684",322,2.30000000000018,35.9,0,889.852331814802,3590,17.133
"2,4,6,8,10,12,14,16,18,20,22,24,26,28,30-Pentadecamethyl-1,30-hentriacontadiene (isomer)",842.292993858413,3,"C46H90","642",322,101.2,35.9,90.9470752089134,751.3459186495,3590,17.133
"2,4,6,8,10,12,14,16,18,20,22,24,26,28,30,32-Hexadecamethyl-1,32-tritriacontadiene (isomer)",843.415535303533,2,"C49H96","684",322,109,35.9,101.810584958217,741.604950345316,3590,17.133
"2,4,6,8,10,12,14,16,18,20,22,24-Dodecaethyl-1,24-pentacosadiene",882.169838402744,135,"C49H96","684",323,8.40000000000009,35.961,0,882.169838402744,3596.1,17.1504
"2,4,6,8,10,12,14,16,18,20,22,24,26,28,30,32-Hexadecamethyl-1,32-tritriacontadiene (isomer)",794.33824160555,2,"C49H96","684",323,102.9,35.961,93.0716609660467,701.266580639503,3596.1,17.1504
"2,4,6,8,10,12,14,16,18,20,22,24,26,28,30,32-Hexadecamethyl-1,32-tritriacontadiene (isomer)",904.555419515806,2,"C49H96","684",328,0.300000000000182,36.987,0,904.555419515806,3698.7,17.4616
"2,4,6,8,10,12,14,16,18,20,22,24,26,28,30,32-Hexadecamethyl-1,32-tritriacontadiene (isomer)",869.548614565149,2,"C49H96","684",329,25,37.24,0,869.548614565149,3724,17.5496
"2,4,6,8,10,12,14,16,18,20,22,24,26-Tridecaethyl-1,26-heptacosadiene",868.611513008963,134,"C53H104","740",330,83.9000000000001,37.639,61.453545524589,807.157967484374,3763.9,17.6889
"2,4,6,8,10,12,14,16,18,20,22,24,26,28,30,32-Hexadecamethyl-1,32-tritriacontadiene (isomer)",747.644833601833,2,"C49H96","684",330,64.9000000000001,37.639,36.2137676346344,711.431065967199,3763.9,17.6889
"2,4,6,8,10,12,14,16,18,20,22,24,26-Tridecaethyl-1,26-heptacosadiene",754.71464433786,134,"C53H104","740",332,47.8000000000002,38,12.8947368421055,741.819907495755,3800,17.8149
"2,4,6,8,10,12,14,16,18,20,22,24,26,28,30,32,34-Heptadecamethyl-1,34-pentatriacontadiene (isomer)",926.354376079385,1,"C52H102","726",333,96.7999999999997,38.128,76.9408308854382,849.413545193947,3812.8,17.8669
"2,4,6,8,10,12,14,16,18,20,22,24,26,28,30,32-Hexadecamethyl-1,32-tritriacontadiene (isomer)",936.531532189383,2,"C49H96","684",333,113.8,38.128,99.234158623584,837.297373565799,3812.8,17.8669
"2,4,6,8,10,12,14,16,18,20,22,24,26-Tridecaethyl-1,26-heptacosadiene",871.106200718729,134,"C53H104","740",334,12.5,38.353,0,871.106200718729,3835.3,17.9582
"2,4,6,8,10,12,14,16,18,20,22,24,26,28,30,32,34-Heptadecamethyl-1,34-pentatriacontadiene (isomer)",887.531010968686,1,"C52H102","726",334,74.2999999999997,38.353,46.8633483690972,840.667662599588,3835.3,17.9582
"2,4,6,8,10,12,14,16,18,20,22,24,26,28,30,32-Hexadecamethyl-1,32-tritriacontadiene (isomer)",891.253472344819,2,"C49H96","684",334,136.3,38.353,127.69144525852,763.562027086299,3835.3,17.9582
"2,4,6,8,10,12,14,16,18,20,22,24,26-Tridecaethyl-1,26-heptacosadiene",721.690883001223,134,"C53H104","740",335,2.19999999999982,38.5,0,721.690883001223,3850,18.0175
"2,4,6,8,10,12,14,16,18,20,22,24,26-Tridecaethyl-1,26-heptacosadiene",912.082620394895,134,"C53H104","740",336,25.1999999999998,38.73,0,912.082620394895,3873,18.1108
"2,4,6,8,10,12,14,16,18,20,22,24,26,28,30,32,34-Heptadecamethyl-1,34-pentatriacontadiene (isomer)",806.190262139063,1,"C52H102","726",336,36.5999999999999,38.73,0,806.190262139063,3873,18.1108
"2,4,6,8,10,12,14,16,18,20,22,24,26-Tridecaethyl-1,26-heptacosadiene",833.496845677699,134,"C53H104","740",339,46.2999999999997,38.941,9.44890988931939,824.04793578838,3894.1,18.1961
"2,4,6,8,10,12,14,16,18,20,22,24,26,28,30,32,34-Heptadecamethyl-1,34-pentatriacontadiene (isomer)",740.784972324741,1,"C52H102","726",339,15.5,38.941,0,740.784972324741,3894.1,18.1961
"2,4,6,8,10,12,14,16,18,20,22,24,26,28,30,32,34-Heptadecamethyl-1,34-pentatriacontadiene (isomer)",766.628760392316,1,"C52H102","726",340,2.59999999999991,39.122,0,766.628760392316,3912.2,18.2781
"2,4,6,8,10,12,14,16,18,20,22,24,26,28,30,32,34-Heptadecamethyl-1,34-pentatriacontadiene (isomer)",899.668084856577,1,"C52H102","726",341,20.7000000000003,39.303,0,899.668084856577,3930.3,18.3641
"2,4,6,8,10,12,14,16,18,20,22,24,26-Tridecaethyl-1,26-heptacosadiene",779.865055951826,134,"C53H104","740",341,82.5,39.303,54.9538203190596,724.911235632767,3930.3,18.3641
"2,4,6,8,10,12,14,16,18,20,22,24,26,28,30,32,34-Heptadecamethyl-1,34-pentatriacontadiene (isomer)",791.029649346425,1,"C52H102","726",343,52.3000000000002,39.619,16.0036851005833,775.025964245841,3961.9,18.5147
"2,4,6,8,10,12,14,16,18,20,22,24,26,28,30,32,34-Heptadecamethyl-1,34-pentatriacontadiene (isomer)",920.731077019013,1,"C52H102","726",344,83.7000000000003,39.933,54.8005409060179,865.930536112995,3993.3,18.664
"2,4,6,8,10,12,14,16,18,20,22,24,26,28,30,32,34-Heptadecamethyl-1,34-pentatriacontadiene (isomer)",893.113788158145,1,"C52H102","726",346,103.1,40.127,78.4671169038302,814.646671254315,4012.7,18.756
"2,4,6,8,10,12,14,16,18,20,22,24,26-Tridecaethyl-1,26-heptacosadiene",889.294070676719,134,"C53H104","740",348,178.2,40.26,171.311475409836,717.982595266883,4026,18.8193
"2,4,6,8,10,12,14,16,18,20,22,24,26-Tridecaethyl-1,26-heptacosadiene",902.994272210042,134,"C53H104","740",351,203.8,40.516,201.505578043242,701.488694166801,4051.6,18.9413
"2,4,6,8,10,12,14,16,18,20,22,24,26,28,30,32,34-Heptadecamethyl-1,34-pentatriacontadiene (isomer)",825.376738597504,1,"C52H102","726",351,142,40.516,125.239411590483,700.137327007022,4051.6,18.9413
"2,4,6,8,10,12,14,16,18,20,22,24,26-Tridecaethyl-1,26-heptacosadiene",936.492541671359,134,"C53H104","740",354,233,40.808,235.48323858067,701.009303090689,4080.8,19.0799
"2,4,6,8,10,12,14,16,18,20,22,24,26,28,30,32,34-Heptadecamethyl-1,34-pentatriacontadiene (isomer)",948.229681869199,1,"C52H102","726",360,240.8,41.504,240.092521202775,708.137160666424,4150.4,19.4111
